Repository: alexsbygaga/cosmetic-base

# Косметическая база

Каталог косметического сырья: категории по типу сырья, INCI, CAS-номера, детальные
описания, технологические протоколы внесения, агрегатное состояние, происхождение
и ссылки на источники — плюс веб-интерфейс для поиска, фильтрации, сортировки
и редактирования базы.

Источник данных — файл `Косметическая база.xlsx` (129 позиций после объединения
дубликатов). Проект устроен как статический сайт: его можно открыть локально
и опубликовать на любом хостинге без сборки.

## Быстрый старт

```powershell

# из папки проекта
node server/serve.mjs
```

Откройте <http://127.0.0.1:8787>.

Дополнительные параметры:

```powershell
node server/serve.mjs --port 9000          # другой порт
node server/serve.mjs --host 0.0.0.0       # доступ из локальной сети
```

Сервер не требует зависимостей — только Node.js. Если Node нет под рукой, можно
запустить любой статический сервер из корня проекта, например
`python -m http.server 8787 --directory web`, но тогда будет недоступна запись
в `data/materials.json` (правки останутся в браузере).

## Доступ: гость, модератор, администратор

Каталог работает по трём ролям. Без входа доступен весь просмотр, а изменения —
только после входа.

| Возможность | Гость | Модератор | Администратор |
|---|:--:|:--:|:--:|
| Просмотр, поиск, фильтры, сортировка | да | да | да |
| **Категории, скрытые от гостей (отдушки)** | — | да | да |
| Экспорт каталога (JSON, CSV) | — | да | да |
| Загрузка каталога из файла JSON | — | да | да |
| Добавление позиций | — | да | да |
| Редактирование позиций и запись в файл | — | да | да |
| Удаление позиций | — | да | да |
| Список пользователей и назначение ролей | — | — | да |
| Журнал действий | — | — | да |

### Скрытые категории

По требованию заказчика **отдушки полностью скрыты от гостей**: сервер не отдаёт
эти позиции ни в каталоге, ни в выгрузке файлом — без права `catalog:restricted`
они не покидают сервер. Модератор и администратор видят их как обычно, а в
боковой панели у них есть переключатель «Скрытые от гостей».

Какие именно категории скрывать, задаётся в [data/categories.json](data/categories.json)
полем `hidden` — сейчас это `fragrances`. Изменить список:

```bash
python tools/set_category_visibility.py
```

В статической публикации (GitHub Pages и подобные) входа нет, поэтому скрытые
категории **не попадают в сборку**: их исключает [tools/sync-web-data.py](tools/sync-web-data.py),
а workflow проверяет это и останавливает публикацию, если они просочились.

Экспорт закрыт для гостя и на сервере: выгрузка файла (`GET /api/materials?download=1`)
без входа возвращает 401. Просмотр каталога при этом остаётся открытым — сайт
работает без авторизации.

Загрузка каталога из JSON выполняется в браузере, поэтому она ограничена правами
`catalog:import`: у гостя кнопки нет, а вызов действия приводит к предложению войти.
Так же устроены экспорт и правка — интерфейс скрывает недоступное, сервер проверяет
запись в файл.

Права проверяются **на сервере**: даже если запрос отправить в обход интерфейса,
гость получит 401, а модератор не сможет управлять пользователями (403).
Интерфейс лишь скрывает недоступные кнопки.

### Первый запуск

1. Запустите сервер: `node server/serve.mjs`.
2. Откройте сайт — появится форма «Первый запуск».
3. Задайте логин и пароль администратора (не короче 8 символов, минимум одна
   буква и одна цифра).

Пока администратора нет, форма настройки доступна всем, кто открыл сайт.
Поэтому **создайте администратора до публикации в интернете** или заранее
выполните:

```powershell
node server/create-admin.mjs admin "ВашПароль123" "Ваше имя"
```

Эта же команда помогает, если пароль администратора потерян: она меняет пароль
существующего пользователя и назначает ему роль `admin`. Сервис перечитывает файл
пользователей сам, поэтому созданный из консоли администратор может войти сразу —
перезапускать сервер не нужно.

### Управление пользователями

Администратор нажимает «Войти» в шапке → «Управление пользователями» и может:

* создать модератора или администратора;
* сменить роль, отключить или удалить пользователя;
* задать новый пароль (сессии этого пользователя завершаются).

Система не даёт остаться без администратора: нельзя снять роль, отключить или
удалить последнего администратора, а также удалить собственную учётную запись.

### Ручные правки (`data/overrides.json`)

Если позицию нужно уточнить или исправить, править `data/enriched/*.json` не надо —
правка потеряется при следующей пересборке. Вместо этого добавьте запись в
`data/overrides.json`:

```json
{
  "overrides": [
    {
      "id": "peg-40",
      "reason": "почему внесена правка",
      "patch": {
        "inci": "PEG-40 Hydrogenated Castor Oil",
        "function_in_formula": "солюбилизатор; эмульгатор",
        "extra": { "hlb": "≈ 14–16" }
      }
    }
  ]
}
```

Поля внутри `patch` заменяют значение целиком, `extra` дополняется по ключам.
Скрипт `tools/build_catalog.py` применяет правки последним шагом и печатает их
список.

File: data/articles/thickeners-rheology.json
{
  "id": "thickeners-rheology",
  "title": "Загустители и реология: подбор, механизм, дозировки",
  "lead": "Загуститель задаёт продукту не «густоту», а тип течения: как он стоит в банке, как тянется за дозатором, как распределяется по коже и удерживает ли пигмент во взвеси. Статья — про механизм сеткообразования, подбор под фазу и ионную силу, рабочие дозировки и типовые ошибки ввода.",
  "reading_minutes": 9,
  "key_facts": [
    "Вязкость без указания скорости сдвига не имеет смысла: сравнивайте кривые течения, а не одно число",
    "Карбомер не загущает, пока не нейтрализован: рабочее окно pH 6,5–7,5",
    "Соли резко снижают вязкость акрилатов: 1–2 % NaCl заметны уже визуально",
    "Ксантан держит pH 2–12 и электролиты, но выше 1 % даёт липкую «тянущуюся» текстуру",
    "Геллан требует прогрева до 80–90 °C, иначе часть полимера остаётся гранулами",
    "Для удержания пигмента во взвеси нужен предел текучести 0,5–2 Па, а не высокая вязкость"
  ],
  "sections": [
    {
      "title": "Что это за группа",
      "text": "Загустители и реологические модификаторы — функциональная группа, а не химический класс. В неё попадают сшитые полимеры акриловой кислоты, микробные и растительные полисахариды, эфиры целлюлозы, слоистые алюмосиликаты, пирогенный и осаждённый диоксид кремния, жирные сложные эфиры. Общий признак один: все они переводят жидкость в структурированное состояние, образуя в дисперсионной среде пространственную сетку, которая удерживает растворитель и сопротивляется течению.\n\nКлючевое отличие от остальных групп сырья в том, что результат здесь описывается не составом, а реологией. Два геля с одинаковой вязкостью при 1 об/мин могут вести себя абсолютно по-разному: один тянется за шпателем и оставляет липкий след, другой стекает ровной струёй. Для описания используют несколько независимых параметров:\n\n• вязкость при низкой скорости сдвига (0,1–1 с⁻¹) — как продукт ведёт себя в банке и на ладони;\n• вязкость при высокой скорости сдвига (100–1000 с⁻¹) — как распределяется при нанесении;\n• предел текучести, Па — минимальное напряжение, при котором система начинает течь;\n• индекс тиксотропии — насколько быстро восстанавливается структура после снятия нагрузки;\n• модуль упругости G′ — насколько выражена гелевая, а не вязкая составляющая.\n\nДозировки в рецептурах невелики, обычно 0,1–3 % по массе и почти никогда выше 10 %, но именно загуститель определяет потребительское восприятие продукта и его физическую стабильность. Отдельных ограничений в приложениях Регламента ЕС 1223/2009 для этой группы нет: загустители разрешены как обычные ингредиенты, но их идентичность должна фиксироваться в CosIng, а наноматериалы, например наноразмерный диоксид кремния, требуют отдельного уведомления и подтверждения безопасности."
    },
    {
      "title": "Как работает",
      "text": "Механизм у всех подклассов один по сути и разный по физике: в жидкости образуется трёхмерная сетка, удерживающая растворитель. Свободная вода или масло перестаёт течь, потому что для течения нужно разрушить связи сетки. Различаются тип связей и энергия их разрушения.\n\nСинтетические полиэлектролиты (карбомер, акрилаты/C10-30 алкилакрилат кросполимер) поставляются в кислотной форме: дисперсия имеет pH 2,5–3,5, цепи свёрнуты, вязкости практически нет. Нейтрализация гидроксидом натрия, триэтаноламином или аминобутанолом переводит карбоксильные группы в соли, одноимённые заряды вдоль цепи отталкиваются, макромолекула распрямляется, гидродинамический объём растёт, и вязкость увеличивается на порядки. Максимум достигается при pH 6,5–7,5; выше pH 9–10 вязкость и прозрачность снова падают.\n\nПолисахариды (ксантан, геллан, склероглюкан) нейтрализации не требуют: их жёсткие спирали и двойные спирали переплетаются и связываются водородными связями. Геллан для полного растворения требует 80–90 °C, а гелеобразование инициируется одновалентными катионами (натрий, калий) при охлаждении. Склероглюкан образует сетку за счёт водородных связей и даёт мягкую «желейную» текстуру.\n\nМинеральные загустители — силикат магния и алюминия, диоксид кремния — работают как пластинчатые частицы: связи между краями и плоскостями пластин образуют структуру, которая разрушается при сдвиге и восстанавливается в покое. Это классическая тиксотропия: в покое гель, при встряхивании жидкость."
    },
    {
      "title": "Подклассы",
      "text": "Практическое деление — на четыре подкласса по химии, потому что от неё зависят совместимость и порядок ввода.\n\n• Синтетические акрилаты: карбомер, акрилаты/C10-30 алкилакрилат кросполимер, полиакрилат кросполимер-6. Требуют нейтрализации (кроме современных марок), дают прозрачный упругий гель и максимальную загущающую способность. Чувствительны к электролитам.\n\n• Природные и ферментативные полисахариды: ксантан, геллан, склероглюкан, гуар, альгинат. Без нейтрализации, устойчивы к солям и pH, дают псевдопластичное и тиксотропное течение. Биодеградируемы, требуют консерванта.\n\n• Целлюлозные эфиры: гидроксиэтилцеллюлоза, гидроксипропилметилцеллюлоза, метилцеллюлоза, карбоксиметилцеллюлоза. Неионные, совместимы почти со всем, дают мягкую шелковистую реологию, но не переносят высокий сдвиг и нагрев выше 60–70 °C.\n\n• Минеральные и жирные: силикат магния и алюминия, диоксид кремния, гликоль стеарат, ПЭГ-150 дистеарат. Работают в масляной фазе или создают тиксотропную сетку в воде, добавляют матовость и перламутр."
    },
    {
      "title": "Как выбирать",
      "text": "Первый фильтр — ионная сила и pH. Если в рецептуре больше 1 % электролитов (соли, буферы, активы-соли, физиологические сыворотки), акрилаты отпадают: карбомер в присутствии NaCl, фосфатов, цитратов и мочевины теряет вязкость, причём падение не всегда обратимо. Берите ксантан, геллан, склероглюкан или целлюлозный эфир. В кислых системах (пилинги, pH ниже 4) акрилаты тоже не работают, а ксантан сохраняет вязкость в диапазоне pH 2–12.\n\nВторой фильтр — катионные компоненты. Анионные загустители с катионными ПАВ и полимерами (поликватерниум-10, поликватерниум-7) дают коацервацию, осадок или падение вязкости. Для кондиционеров и ополаскивателей выбирайте неионные целлюлозные эфиры или проверяйте пару в лаборатории.\n\nТретий фильтр — целевая реология. Прозрачный упругий гель — карбомер или полиакрилат кросполимер-6. Тиксотропный шампунь и гель для душа — ксантан, ПЭГ-120 метилглюкозы диолеат, комбинация с ПЭГ-150 дистеаратом. «Жидкое, но не стекающее» молочко — склероглюкан или гидроксиэтилцеллюлоза. Масляная фаза и безводные формы — диоксид кремния.\n\nВ спецификации смотрите: для полимеров — вязкость 1 % раствора при 25 °C и тип сшивки; для эфиров целлюлозы — степень замещения и вязкость по Брукфильду; для карбомеров — устойчивость к электролитам конкретной марки; для диоксида кремния — удельную поверхность и тип (пирогенный или осаждённый); для силикатов — гранулометрию и потери при прокаливании; для товарных дисперсий — долю активного вещества (обычно 30–50 %) и наличие консерванта.\n\nКомбинируйте, а не увеличивайте дозировку одного компонента: карбомер с ксантаном даёт более гладкую и менее липкую текстуру, чем каждый по отдельности; склероглюкан в паре с ксантаном снижает слизистость; ксантан с гелланом — более упругий гель."
    },
    {
      "title": "Дозировки",
      "text": "Карбомер: 0,1–0,5 % для лосьонов и сывороток, 0,3–1,0 % для прозрачных гелей, редко до 1,5–2 %; нейтрализация до pH 6,5–7,5. Акрилаты/C10-30 алкилакрилат кросполимер: 0,1–0,4 % как загуститель и стабилизатор, 0,3–0,8 % в гелях и системах с электролитами, 0,5–1,2 % в высоковязких эмульсиях и суспензиях.\n\nКсантановая камедь: 0,1–0,5 % в эмульсиях и гелях, 0,2–0,8 % в шампунях и очищающих средствах, 0,05–0,2 % в жидких тониках; выше 1 % применяют редко из-за липкости. Геллановая камедь: 0,05–0,2 % низкоацилированный для прозрачных гелей и суспензий, 0,1–0,5 % для желейных текстур, 0,2–1,0 % высокоацилированный для мягких эластичных гелей. Склероглюкан: 0,1–1,0 % в гелях, сыворотках и кремах, до 1,5–2 % в плотных масках.\n\nЦеллюлозные эфиры: гидроксиэтилцеллюлоза 0,2–1,5 % в кремах и лосьонах, 0,5–2,5 % в гелях и шампунях, до 3 % в масках; гидроксипропилметилцеллюлоза 0,2–2 % и 3–5 % в плёнкообразующих системах.\n\nПЭГ-120 метилглюкозы диолеат: 0,5–4 %; в шампунях и гелях для душа 1–3 %, в прозрачных гелях на ПАВ 0,4–2 %. Гликоль стеарат: 0,5–3 % как замутнитель и перламутровый агент, 1–5 % как структурообразователь и соэмульгатор. Силикат магния и алюминия: 0,5–2 % для суспендирования пигментов и УФ-фильтров, 1–3 % для загущения, 3–5 % в плотных масках. Диоксид кремния: 0,5–2 % для загущения и антиседиментации, 2–8 % для структурирования масляных и безводных фаз."
    },
    {
      "title": "Ошибки в рецептуре",
      "text": "Ввод порошка прямо в воду. Карбомер, ксантан, геллан и целлюлозные эфиры при контакте с водой смачиваются снаружи и образуют комки с сухим полимером внутри. Такие комки не расходятся даже при длительном перемешивании. Правильно: сначала диспергировать в глицерине, пропиленгликоле или порции масла в соотношении 1:3–1:5, затем вводить дисперсию в воду.\n\nИзбыточный сдвиг. Акрилаты и эфиры целлюлозы необратимо деструктируют при 3000+ об/мин и длительном гомогенизировании: вязкость падает и не возвращается. Гидратацию ведут при 400–800 об/мин, высокий сдвиг применяют только после формирования сетки и кратковременно.\n\nНарушение порядка ввода. Электролиты до полимера не дают ему набухнуть, а нейтрализация карбомера до полной гидратации даёт «рыбьи глаза» и нестабильный гель. Правильная последовательность: диспергирование, гидратация, затем нейтрализация, и только потом соли, кислоты и активы.\n\nЛокальный перегиб pH при нейтрализации. Концентрированный NaOH, добавленный в одну точку, локально даёт pH выше 10 и необратимое помутнение. Используйте 10–20 % раствор основания и медленное добавление при перемешивании.\n\nТемпературный режим. Геллан без прогрева до 80–90 °C растворяется лишь частично и даёт гранулы. Гидроксиэтилцеллюлоза обратимо теряет вязкость выше 60–70 °C, а метилцеллюлоза, наоборот, гелеобразует при нагреве.\n\nЖёсткость воды и ионы металлов. Кальций и магний сшивают карбоксильные группы и вызывают скачок вязкости и помутнение; железо и алюминий дают осадок с камедями. В водной фазе полезен хелат (ЭДТА, фитат натрия).\n\nБиодеградация. Природные камеди и целлюлозные эфиры — питательная среда для микроорганизмов. При недостаточной консервации вязкость падает за недели, появляется запах; часть консервантов хуже работает в присутствии полимеров, что нужно проверять тестом на микробиологическую чистоту."
    },
    {
      "title": "Чего ожидать в формуле",
      "text": "Сенсорика определяется типом сетки, а не дозировкой. Карбомер даёт «сухое», слегка липкое послесловие и характерный блеск; ксантан — скользкость и тянучесть, в высоких концентрациях продукт скатывается; целлюлозные эфиры — мягкость и шелковистость, но при передозировке появляется ощущение плёнки; силикаты и диоксид кремния — матовость и «бархатность». Склероглюкан даёт упругую «желейную» текстуру без липкости, поэтому его часто вводят в пару с ксантаном для исправления сенсорики.\n\nФизическая стабильность. Тиксотропная сетка с пределом текучести замедляет коалесценцию капель и седиментацию частиц, продлевая срок годности эмульсии. Ориентир для суспензий: предел текучести около 0,5–2 Па удерживает пигменты, УФ-фильтры и частицы скраба во взвешенном состоянии месяцами; при значениях ниже 0,1 Па осадок появляется за 1–2 месяца. Акрилатные гели чувствительны к циклам замораживания-оттаивания и дают частичную необратимую потерю вязкости.\n\nВысвобождение активов. Плотная сетка замедляет диффузию: для сывороток с быстрым эффектом нужны низкий предел текучести или отсутствие полимера, для пролонгированных форм — наоборот.\n\nВлияние на пену. В шампунях и гелях для душа избыток высокомолекулярного полимера снижает объём и скорость образования пены. ПЭГ-120 метилглюкозы диолеат загущает ПАВ-системы без потери прозрачности именно потому, что образует ассоциаты с мицеллами, а не плотную сетку в объёме.\n\nРегуляторно: ингредиенты должны быть заявлены в CosIng, состав продукта — в CPNP. Для минеральных силикатов нормируют тяжёлые металлы и отсутствие асбестоподобных волокон, для наноразмерного диоксида кремния действуют дополнительные требования по уведомлению и токсикологическому досье."
    }
  ],
  "subtypes": [
    {
      "name": "Синтетические акрилатные полимеры",
      "text": "Сшитые сополимеры акриловой кислоты и акрилатов с аллиловыми эфирами сахарозы или пентаэритрита. В товарной форме — кислота, дисперсия с pH 2,5–3,5, которая не растворяется и не загущает. Нейтрализация гидроксидом натрия, триэтаноламином или аминобутанолом до pH 6,5–7,5 даёт распрямление цепей и рост вязкости в тысячи раз. Дают прозрачный упругий гель с высоким пределом текучести при минимальной концентрации 0,2–1,0 %.\n\nСильные стороны: самая высокая загущающая способность, прозрачность, предсказуемая тиксотропия, чёткая воспроизводимость партий. Слабые: не работают ниже pH 4–5, катастрофически теряют вязкость в электролитах (1–2 % NaCl заметны визуально), несовместимы с катионными полимерами и ПАВ, теряют вязкость при замораживании-оттаивании.\n\nСовременные модификации снимают часть ограничений: полиакрилат кросполимер-6 загущает без нейтрализации в диапазоне pH 3–12 и переносит электролиты; акрилаты/C10-30 алкилакрилат кросполимер работает как эмульгатор-загуститель на 0,1–0,4 % и позволяет делать эмульсии холодным способом."
    },
    {
      "name": "Природные и ферментативные полисахариды",
      "text": "Ксантан (Xanthomonas campestris), геллан (Sphingomonas elodea), склероглюкан (Sclerotium rolfsii), гуар, тара, альгинаты. Нейтрализация не нужна; сетка образуется за счёт спиральных структур и водородных связей. Ксантан сохраняет вязкость в диапазоне pH 2–12, переносит до 1–2 % NaCl и стабилен при нагреве до 120 °C, поэтому незаменим в зубных пастах, средствах с кислотами и продуктах с высоким содержанием электролитов.\n\nГеллан требует прогрева до 80–90 °C для полного растворения и образует упругий термообратимый гель в присутствии одновалентных катионов даже при 0,05–0,2 % для низкоацилированной марки. Высокоацилированный геллан даёт мягкие эластичные гели без хрупкости. Склероглюкан не требует нагрева, даёт мягкую «желейную» текстуру и применяется с 0,1 %, в комбинации с ксантаном снижает его липкость.\n\nСлабые места общие: питательная среда для микроорганизмов (обязателен эффективный консервант), ограниченная совместимость с катионными ПАВ и полимерами (коацервация, осадок), седиментация порошка при диспергировании без гликоля. Плюс — эти полимеры одновременно работают как влагоудерживающие агенты."
    },
    {
      "name": "Целлюлозные эфиры",
      "text": "Полусинтетические производные целлюлозы: гидроксиэтилцеллюлоза (HEC), гидроксипропилметилцеллюлоза (HPMC), метилцеллюлоза (MC), карбоксиметилцеллюлоза (CMC), гидроксипропилцеллюлоза (HPC). Неионные, стабильны при pH 2–12 для HEC и pH 3–11 для HPMC, совместимы с анионными, катионными и неионогенными компонентами — самая универсальная группа для сложных систем.\n\nДают мягкую, «шелковистую» реологию с меньшей липкостью, чем камеди, и не разрушают пену так заметно. HEC — стандарт для прозрачных гелей, средств для волос и лосьонов: 0,2–1,5 % в эмульсиях, 0,5–2,5 % в гелях. Максимум вязкости достигается при pH 6–8.\n\nHPMC и MC обладают термообратимым гелеобразованием: раствор жидкий на холоде и густеет при 60–70 °C, что используют для термочувствительных систем и плёнкообразующих составов (3–5 %). HPC растворяется и в воде, и в этаноле, что удобно для спиртовых лосьонов.\n\nОграничения: порошки сильно склонны к комкованию и требуют диспергирования в гликоле или горячей воде (метод «hot-cold» для HPMC); вязкость обратимо падает при нагреве выше 60–70 °C; при 3000+ об/мин полимер деструктирует необратимо. Устойчивость к электролитам лучше, чем у акрилатов, но хуже, чем у ксантана."
    },
    {
      "name": "Минеральные и жирные загустители",
      "text": "Силикат магния и алюминия (смектитовые глины), диоксид кремния (пирогенный и осаждённый), гликоль стеарат, гликоль дистеарат, ПЭГ-150 дистеарат, гидрогенизированные растительные масла, воски, диоксид кремния в безводных системах. Работают либо как пластинчатые частицы, связанные краевыми и базальными контактами (тиксотропия в воде), либо как кристаллическая сетка в масляной фазе.\n\nСиликат магния и алюминия: 0,5–2 % для суспендирования пигментов и УФ-фильтров, 1–3 % для загущения эмульсий; требует гидратации в воде при 60–70 °C под сдвигом и даёт лёгкую мутность. Диоксид кремния: 0,5–2 % для антиседиментации, 2–8 % для структурирования масляных и безводных фаз; пирогенный даёт более выраженный тиксотропный эффект, осаждённый — матовость и мягкость.\n\nГликоль стеарат (INCI Glycol Stearate, CAS 111-60-4) применяют 0,5–3 % как перламутровый агент и замутнитель, 1–5 % как структурообразователь; важно не путать моноэфир с гликоль дистеаратом (CAS 627-83-8) — это другой INCI, другой профиль плавления 55–61 °C и другой эффект. ПЭГ-150 дистеарат 0,5–2 % в шампунях требует прогрева до 60–70 °C.\n\nЭти загустители обычно идут вторым-третьим компонентом: они добавляют продукту «тело» и наполненность, убирают излишнюю липкость полимерной сетки и дают декоративные эффекты. При pH выше 10 и длительном нагреве сложноэфирная связь гидролизуется, а при pH ниже 4 структура глины разрушается."
    }
  ],
  "guidelines": [
    {
      "title": "Что смотреть в спецификации",
      "items": [
        "Химический тип и модификация: для карбомеров — тип сшивки и устойчивость к электролитам, для эфиров целлюлозы — степень замещения",
        "Вязкость стандартного раствора (обычно 1 % при 25 °C) с указанием шпинделя и скорости — без них цифра не сопоставима",
        "Ионность и совместимость с электролитами, катионными ПАВ и полимерами",
        "Содержание активного вещества в товарной форме: дисперсии содержат 30–50 % полимера",
        "Гранулометрия и насыпная плотность порошка — от них зависит комкование при вводе",
        "Термостабильность: температура, при которой вязкость падает необратимо",
        "Для минеральных компонентов — содержание тяжёлых металлов, отсутствие асбестоподобных волокон, для наноформы — статус наноматериала",
        "Для сложных эфиров — соотношение моно- и диэфира, содержание свободного гликоля, температура плавления партии"
      ]
    },
    {
      "title": "Как проверить загуститель в лаборатории",
      "items": [
        "Готовьте пробный гель при рабочей концентрации и замеряйте вязкость через 24 часа, а не сразу после изготовления",
        "Стройте кривую течения минимум в трёх точках: 0,1, 10 и 100 с⁻¹ — одно число вязкости ничего не говорит о сенсорике",
        "Проверьте устойчивость к электролитам: внесите 1 % NaCl и сравните вязкость до и после",
        "Оцените термостабильность: выдержите образец при 45 °C неделю и при 5 °C неделю, затем сравните с контрольным",
        "Проверьте совместимость с катионными компонентами на малом образце — возможен осадок или падение вязкости",
        "Замерьте предел текучести, если продукт должен удерживать пигмент, УФ-фильтр или частицы скраба",
        "Оцените сенсорику вслепую: распределяемость, липкость, скатывание, ощущение плёнки",
        "Проверьте pH через 1 и 30 дней — сдвиг pH указывает на гидролиз или взаимодействие с консервантом"
      ]
    }
  ],
  "example_ids": [
    "karbomer",
    "ksantanovaya-kamed",
    "gidroksietilcellyuloza",
    "akrilatnyj-kopolimer",
    "dvuoksid-kremniya",
    "monostearat-glikolya"
  ],
  "references": [
    {
      "title": "CosIng — база ингредиентов косметики, Европейская комиссия",
      "url": "https://ec.europa.eu/growth/tools-databases/cosing/"
    },
    {
      "title": "Regulation (EC) No 1223/2009 on cosmetic products — консолидированная версия",
      "url": "https://eur-lex.europa.eu/legal-content/EN/TXT/?uri=CELEX:02009R1223-20250501"
    },
    {
      "title": "Rheology — обзорная статья по реологии: вязкость, вязкоупругость, методы измерения",
      "url": "https://en.wikipedia.org/wiki/Rheology"
    },
    {
      "title": "Non-Newtonian fluid — псевдопластичность, тиксотропия, предел текучести",
      "url": "https://en.wikipedia.org/wiki/Non-Newtonian_fluid"
    },
    {
      "title": "PubChem — база химических веществ NIH/NLM, справочные данные по CAS и свойствам",
      "url": "https://pubchem.ncbi.nlm.nih.gov/"
    }
  ]
}
